Repository: YLayes/PhysicsML-FatigueLife-S355

# PhysicsML-FatigueLife-S355
Data, figures, and code for hybrid physics–machine learning fatigue life prediction of S355 steel.

File: Hybrid_physics–machine_learning_approach_combining_Gaussian_process_regression_and_Sines_style_invariants_for_multiaxial_fatigue_life_prediction_of_S355_steel_.ipynb (part 1 of 4)
### Hybrid physics–machine learning approach combining Gaussian process regression and Sines-style invariants for multiaxial fatigue life prediction of S355 steel

## Steel Failure

### Business context

Fatigue-driven failures in welded joints, shafts, and structural/offshore members impose high maintenance costs and serious safety risks. S355 structural steel is widely used in bridges, energy infrastructure, and industrial plants, where components often endure multiaxial constant-amplitude loading with nonzero mean stresses. Traditional invariant-based methods—such as the Sines criterion—provide fast, interpretable assessments in these conditions, but they can miss nonlinear or interaction effects present in real materials.

Physics–machine learning hybrid approaches offer a path forward, combining the interpretability of criteria like Sines with the predictive flexibility of data-driven models. In this work, we employ a curated dataset of 133 samples for S355 steel specimens tested under defined axial and torsional amplitudes and mean stresses (Sa, Ta, Sm, Tm) to develop and benchmark a hybrid model integrating Sines Criterion, Gaussian Process Regression (GPR), and Deep Learning (DL). The aim is to enhance prediction accuracy, quantify uncertainty, and increase decision confidence for the design and life extension of S355 components under multiaxial loading.

### Objective

Explore and visualize the 133-specimen dataset; derive physics-informed features (e.g., von Mises amplitude, √J₂, hydrostatic stress); implement and evaluate baseline Sines Criterion models; develop Gaussian Process Regression and compact deep learning architectures; and integrate them into a hybrid prediction framework.

The hybrid model will be assessed against purely physics-based and purely data-driven baselines for fatigue life prediction under multiaxial constant-amplitude loading. The study seeks to provide actionable guidance for fatigue assessment of S355 structural components. Effects of non-proportional phase loading and variable-amplitude histories are acknowledged but remain out of scope for this dataset, to be addressed in future work.

### Data description
The dataset contains experimental attributes for 133 S355 fatigue tests across multiple loading regimes. Key fields include:

### Specimen metadata

Specimen_ID: unique identifier
Material: S355 (grade details if available: S355, S355JR, S355J2)
Geometry: gauge diameter/length, tubular/solid, notch factor (if any)
Surface_finish: polishing/class, roughness Ra
Heat_treatment: as-received/normalized (if available)

### Loading definition

Loading_Type: multiaxial constant amplitude (MCA), multiaxial variable amplitude (MVA), uniaxial variable amplitude (UVA)
Waveform: sine/triangle/square/multiharmonic (if applicable)
Frequency: test frequency (Hz)
R_ratio: stress ratio per channel
Phase_lag: axial–torsion phase (degrees) for non-proportionality
Amplitude_Axial / Amplitude_Torsion: nominal or resolved amplitudes
Mean_Axial / Mean_Torsion: mean stress/strain components

### Invariants and path descriptors (derived)

J2_amplitude: amplitude of second deviatoric invariant, √J₂,a
Hydrostatic_stress_term: mean or maximum I₁/3
Nonproportionality_Index: path metric (phase-based or energy-based)
Loading_Mode_Angle: axial–shear mixture indicator
Energy_per_cycle: shear/normal strain energy (if strain available)

### Time series and cycle data

Signals: σxx(t), τxy(t) (and/or strains), synchronized channels
Cycle_Counts: rainflow or multiaxial counting outputs (bins, ranges)
Overload_Flags: indicators of sequence effects/overloads (VA only)

### Targets and outcomes

Nexp: cycles to failure (or to crack initiation, if defined)
Runout_Flag: right-censored indicator and runout life
Failure_Mode: axial- or shear-dominated, fracture notes
Damage_Rule_Selected: accumulation rule chosen via UVA tests (for VA prediction consistency)

### Environment and controls

Temperature: test temperature
Environment: air/corrosive (if applicable)
Measurement_Metadata: sensor calibration, sampling rate

## Importing necessary libraries

```
# this will help in making the Python code more structured automatically (good coding practice)
# %load_ext nb_black

# Libraries to help with reading and manipulating data
import numpy as np
import pandas as pd

# Libraries to help with data visualization
import matplotlib.pyplot as plt
import seaborn as sns

sns.set()

# Removes the limit for the number of displayed columns
pd.set_option("display.max_columns", None)
# Sets the limit for the number of displayed rows
pd.set_option("display.max_rows", 200)

# to split the data into train and test
from sklearn.model_selection import train_test_split

# to build linear regression_model
from sklearn.linear_model import LinearRegression

# to check model performance
from sklearn.metrics import mean_absolute_error, mean_squared_error, r2_score

# to suppress warnings
import warnings

warnings.filterwarnings("ignore")
```

## Loading the dataset

```
import pandas as pd
import matplotlib.pyplot as plt
from google.colab import drive

# Mount Google Drive
drive.mount('/content/gdrive', force_remount=True)

# Define file path
path = "/content/gdrive/My Drive/steel samples/Manuscript#3/FatigueDataS355.xlsx"

# Read the Excel file
data = pd.read_excel(path)

# Print actual column names to verify
print("Actual column names in the Excel file:", data.columns)

# Adjust column names to match the dataset
selected_columns = [col for col in ['Sm', 'Tm', 'Sa', 'Ta', 'Nexp', 'crack'] if col in data.columns]

# Select relevant columns from the dataset
data = data[selected_columns]

# Print first few rows to confirm
print("First few rows of the dataset:")
print(data.head())

# Plot selected columns
plt.figure(figsize=(12, 8))

for column in selected_columns:
    plt.plot(data.index, data[column], label=column)

plt.xlabel("Index")
plt.ylabel("Values")
plt.title("Plot of Selected Columns from Excel File")
plt.legend()
plt.grid(True)
plt.show()
```

Mounted at /content/gdrive
Actual column names in the Excel file: Index(['Sm', 'Tm', 'Sa', 'Ta', 'Nexp', 'crack', 'Unnamed: 6', 'Unnamed: 7',
       'Legend', 'Unnamed: 9'],
      dtype='object')
First few rows of the dataset:
    Sm   Tm          Sa   Ta       Nexp  crack
0  0.0  0.0  426.502699  0.0    77730.0      1
1  0.0  0.0  484.335254  0.0    28045.0      1
2  0.0  0.0  504.713918  0.0    20595.0      1
3  0.0  0.0  557.980881  0.0     8115.0      1
4  0.0  0.0  342.262896  0.0  1252208.0      1

## Data Overview

### Displaying the first five rows of the dataset

```
display(data.head())
```

    Sm   Tm          Sa   Ta       Nexp  crack
0  0.0  0.0  426.502699  0.0    77730.0      1
1  0.0  0.0  484.335254  0.0    28045.0      1
2  0.0  0.0  504.713918  0.0    20595.0      1
3  0.0  0.0  557.980881  0.0     8115.0      1
4  0.0  0.0  342.262896  0.0  1252208.0      1

### Checking the shape of the dataset

```
# checking shape of the data
print(f"There are {data.shape[0]} rows and {data.shape[1]} columns.")
```

There are 145 rows and 6 columns.

### Checking 10 random rows of the dataset

```
# let's view a sample of the data
data.sample(n=10, random_state=1)
```

        Sm          Tm          Sa          Ta       Nexp  crack
40     0.0    0.000000    0.000000  244.920676   301499.0      1
66     0.0    0.000000  284.872889  142.436967   597091.0      1
16     0.0    0.000000  390.270984    0.000000   192920.0      1
130  223.0  112.000000  223.000000  112.000000  1144008.0      1
53     0.0    0.000000    0.000000  231.263929   179000.0      1
5      0.0    0.000000  379.120464    0.000000   243816.0      1
14     0.0    0.000000  474.063414    0.000000    51430.0      1
107    0.0   68.333333    0.000000  205.000000  1422090.0      1
35     0.0    0.000000    0.000000  222.523936   863489.0      1
91   111.0    0.000000  333.000000    0.000000  1801499.0      1

**Observations**

```
# let's create a copy of the data to avoid any changes to original data
df = data.copy()
```

### Checking the data types of the columns for the dataset

```
# checking column datatypes and number of non-null values
df.info()
```

<class 'pandas.core.frame.DataFrame'>
RangeIndex: 145 entries, 0 to 144
Data columns (total 6 columns):
 #   Column  Non-Null Count  Dtype  
---  ------  --------------  -----  
 0   Sm      145 non-null    float64
 1   Tm      145 non-null    float64
 2   Sa      145 non-null    float64
 3   Ta      145 non-null    float64
 4   Nexp    145 non-null    float64
 5   crack   145 non-null    int64  
dtypes: float64(5), int64(1)
memory usage: 6.9 KB

**Observations**

145 rows and 6 columns.

## Dataset Filtration and exclusions specimen

```

# Load Experimental Data and Define Fatigue Cycle Thresholds
df = pd.read_excel(path)
df['original_row'] = df.index + 1  # Use 1-based indexing

# Define thresholds
LOW_THRESHOLD = 1e3      # Too few cycles
HIGH_THRESHOLD = 3.5e6   # Too many cycles
stress_keys = ['Sm', 'Tm', 'Sa', 'Ta']

# ───────────────────────────────────────────────────────────────
# STEP 1: Detect Extreme Cycle Outliers (only cracked specimens)
cracked = df[df['crack'] == 1].copy()

low_cycle_outliers = cracked[cracked['Nexp'] < LOW_THRESHOLD].copy()
low_cycle_outliers['reason'] = 'Low-cycle outlier (Nexp < 1,000)'

high_cycle_outliers = cracked[cracked['Nexp'] > HIGH_THRESHOLD].copy()
high_cycle_outliers['reason'] = 'High-cycle outlier (Nexp > 3,500,000)'

extreme_outliers = pd.concat([low_cycle_outliers, high_cycle_outliers], ignore_index=True)

# ───────────────────────────────────────────────────────────────
# STEP 2: Detect and Remove First of Each Duplicate Stress State
first_occurrence = df[df.duplicated(subset=stress_keys, keep='first')].copy()
first_occurrence['reason'] = 'First of duplicate stress state'

# ───────────────────────────────────────────────────────────────
# STEP 3: Remove Runouts (crack ≠ 1)
runouts = df[df['crack'] != 1].copy()
runouts['reason'] = 'Runout (crack ≠ 1)'

# ───────────────────────────────────────────────────────────────
# STEP 4: Combine All Removals
removed = pd.concat([extreme_outliers, first_occurrence, runouts], ignore_index=True)
removed = removed.drop_duplicates(subset=['original_row'])  # Ensure uniqueness

# ───────────────────────────────────────────────────────────────
# STEP 5: Final Accepted Specimens
df_final = df[~df['original_row'].isin(removed['original_row'])].copy()

# ───────────────────────────────────────────────────────────────
# DISPLAY RESULTS

print(f"✅ Final Accepted Specimens: {len(df_final)} of {len(df)}")
print(f"❌ Total Removed Specimens: {len(removed)}")

# Summary Table
summary_table = removed[['original_row', 'Sm', 'Tm', 'Sa', 'Ta', 'Nexp', 'crack', 'reason']]
summary_table = summary_table.sort_values(by='original_row').reset_index(drop=True)

print("🧾 Removed Specimens Summary:")
print(summary_table)
```

✅ Final Accepted Specimens: 133 of 145
❌ Total Removed Specimens: 12
🧾 Removed Specimens Summary:
    original_row          Sm          Tm          Sa          Ta        Nexp  \
0             10    0.000000    0.000000  309.938870    0.000000   4274493.0   
1             11    0.000000    0.000000  309.079748    0.000000   9000971.0   
2             33    0.000000    0.000000    0.000000  185.752536   6703466.0   
3             34    0.000000    0.000000    0.000000  197.289808   6503979.0   
4             87    0.000000    0.000000  179.405723  181.501136  10000000.0   
5            104  316.000000    0.000000  316.000000    0.000000    717396.0   
6            111    0.000000   72.666667    0.000000  218.000000    320685.0   
7            118   84.666667   42.333333  254.000000  127.000000   4656299.0   
8            130  238.000000  119.000000  238.000000  119.000000    394501.0   
9            131  223.000000  112.000000  223.000000  112.000000   1144008.0   
10           134   55.000000   56.666667  169.000000  170.000000   3841512.0   
11           142  144.000000  145.000000  144.000000  145.000000   7919304.0   

    crack                                 reason  
0       0                     Runout (crack ≠ 1)  
1       0                     Runout (crack ≠ 1)  
2       0                     Runout (crack ≠ 1)  
3       0                     Runout (crack ≠ 1)  
4       0                     Runout (crack ≠ 1)  
5       1        First of duplicate stress state  
6       1        First of duplicate stress state  
7       1  High-cycle outlier (Nexp > 3,500,000)  
8       1        First of duplicate stress state  
9       1        First of duplicate stress state  
10      1  High-cycle outlier (Nexp > 3,500,000)  
11      1  High-cycle outlier (Nexp > 3,500,000)

## Summary of Crack Classification and Data Filtering

The dataset was systematically examined to ensure the integrity of the experimental fatigue data prior to modeling. Each specimen was evaluated according to its observed crack behavior and corresponding fatigue life range.

A total of five specimens were identified as runouts (crack ≠ 1), indicating that no fracture was observed within the applied loading cycles. These records were excluded from subsequent life regression analysis, as they represent censored data that could bias parameter estimation.

Among the specimens exhibiting valid crack events (crack = 1), several were flagged as duplicates corresponding to repeated stress-state conditions. In these cases, the first occurrence within each duplicated group was removed to avoid overrepresentation of identical loading points in the dataset.

Additionally, three specimens were classified as high-cycle outliers with fatigue lives exceeding the predefined threshold (Nexp > 3.5 × 10⁶ cycles). These extreme observations were excluded to prevent distortion of regression parameters due to their disproportionate influence on the fitted S–N relationships.

Through this rule-based filtration process, the dataset was refined to retain only independent, observed failure cases representative of the material’s typical fatigue behavior. This ensured statistical robustness and reproducibility in the subsequent modeling and analysis stages.

###Multiaxial Fatigue Dataset Filtration and Audit Report Script
A reproducible Python script to clean, de‑duplicate, and remove high‑cycle/runout records from S355 fatigue data and export a filtered dataset plus a detailed removal report

```
import pandas as pd

# === File paths ===
input_path = "/content/gdrive/My Drive/steel samples/Manuscript#3/FatigueDataS355.xlsx"
OUT_REPORT = "/content/gdrive/My Drive/steel samples/Manuscript#3/FatigueDataS355_cleaned_133.xlsx"

# === List of rows to remove (from your screenshot) ===
rows_to_remove = [10, 11, 33, 34, 87, 104, 111, 118, 130, 131, 134, 142]

# === Load the file ===
df = pd.read_excel(input_path)

# Ensure 'original_row' column exists
if "original_row" not in df.columns:
    df["original_row"] = range(1, len(df) + 1)  # add if missing

# === Remove unwanted rows ===
df_cleaned = df[~df["original_row"].isin(rows_to_remove)].copy()

# === Save cleaned dataset ===
df_cleaned.to_excel(OUT_REPORT, index=False)

# === Summary ===
print("===== DATA CLEANING SUMMARY =====")
print(f"Total specimens in original file: {len(df)}")
print(f"Removed rows (by original_row): {len(rows_to_remove)}")
print(f"✅ Total specimens retained: {len(df_cleaned)}")
print(f"Cleaned file saved to:\n{OUT_REPORT}")
```

===== DATA CLEANING SUMMARY =====
Total specimens in original file: 145
Removed rows (by original_row): 12
✅ Total specimens retained: 133
Cleaned file saved to:
/content/gdrive/My Drive/steel samples/Manuscript#3/FatigueDataS355_cleaned_133.xlsx

## <a name='link2'>Exploratory Data Analysis (EDA) Summary</a>

### **Note**: The EDA section has been covered in detail in the previous case studies. In this case study, we will mainly focus on the model building aspects. We will only be looking at the key observations from EDA. The detailed EDA can be found in the <a href = #link1>appendix section</a>.

**The below functions need to be defined to carry out the Exploratory Data Analysis.**

### Statistical Distribution Analysis of Fatigue Descriptors and Stress Components.

###Description:

It was developed to analyze the statistical distribution and variability of key fatigue-related descriptors extracted from the refined experimental dataset. The script begins by importing the filtered fatigue database and verifying its structure. It then performs descriptive visualizations for both primary stress components—namely the mean and alternating stresses (𝑆𝑚,𝑆𝑎,𝑇𝑚,𝑇𝑎)—and the experimental fatigue life (𝑁exp). For each variable, combined histogram–boxplot representations are generated to simultaneously display the data distribution, central tendency, and dispersion. Additionally, a categorical barplot is included to summarize the occurrence frequency of crack initiation cases when available.
This visualization framework enables researchers to assess the quality and balance of the dataset, detect potential outliers, and ensure that the fatigue parameters exhibit physically meaningful distributions before further modeling or machine learning applications.

```
import matplotlib.pyplot as plt
import seaborn as sns
import pandas as pd
import os

# ============================================================
# 1. Load the Refined Fatigue Dataset
# ============================================================
OUT_REPORT = "/content/gdrive/My Drive/steel samples/Manuscript#3/FatigueDataS355_cleaned_133.xlsx"

if not os.path.exists(OUT_REPORT):
    raise FileNotFoundError(f"Refined dataset not found at path: {OUT_REPORT}")

df_refined = pd.read_excel(OUT_REPORT)

print("Refined dataset loaded successfully.")
print("Shape:", df_refined.shape)
print("Columns:", list(df_refined.columns))

# ============================================================
# 2. Barplot Function (Categorical or Binned Numeric)
# ============================================================
def labeled_barplot(data, feature, bins=None, perc=False, n=None):
    """
    Generates a barplot with counts or percentages per feature level or bin.

    Parameters:
        data   : pandas.DataFrame
            Dataset containing the feature.
        feature: str
            Column name to visualize.
        bins   : int, optional
            Number of bins for discretizing numeric features.
        perc   : bool, optional
            Display percentages instead of counts.
        n      : int, optional
            Limit to top-N most frequent bins/categories.
    """
    data = data.copy()

    if bins and pd.api.types.is_numeric_dtype(data[feature]):
        data[feature + "_binned"] = pd.cut(data[feature], bins=bins)
        feature = feature + "_binned"

    counts = data[feature].value_counts().sort_index()
    total = counts.sum()

    if n:
        counts = counts.nlargest(n)

    plt.figure(figsize=(len(counts) + 1, 5))
    ax = sns.barplot(x=counts.index.astype(str), y=counts.values, palette="Paired")
    plt.xticks(rotation=90, fontsize=12)
    plt.ylabel("Count", fontsize=12)
    plt.title(f"Distribution of {feature}", fontsize=14)

    for i, value in enumerate(counts.values):
        label = f"{100 * value / total:.1f}%" if perc else f"{value}"
        ax.text(i, value + total * 0.01, label, ha="center", va="bottom", fontsize=10)

    plt.tight_layout()
    plt.show()

# ============================================================
# 3. Combined Histogram and Boxplot Function
# ============================================================
def histogram_boxplot(data, feature, figsize=(12, 7), kde=False, bins=None):
    """
    Generates a combined histogram and boxplot for numeric fatigue features.

    Parameters:
        data   : pandas.DataFrame
            Dataset containing the feature.
        feature: str
            Column name to visualize.
        figsize: tuple
            Figure size.
        kde    : bool
            Display kernel density estimate on histogram.
        bins   : int or list, optional
            Number of bins or bin edges.
    """
    if not pd.api.types.is_numeric_dtype(data[feature]):
        raise ValueError(f"Feature '{feature}' must be numeric to use histogram_boxplot.")

    fig, (ax_box, ax_hist) = plt.subplots(
        nrows=2,
        sharex=True,
        gridspec_kw={"height_ratios": (0.25, 0.75)},
        figsize=figsize
    )

    sns.boxplot(data=data, x=feature, ax=ax_box, showmeans=True, color="orchid")
    ax_box.set(xlabel="")

    sns.histplot(
        data=data,
        x=feature,
        ax=ax_hist,
        kde=kde,
        bins=bins if bins is not None else 30,
        color="skyblue"
    )

    mean_val = data[feature].mean()
    median_val = data[feature].median()
    ax_hist.axvline(mean_val, color="green", linestyle="--", linewidth=1.5, label="Mean")
    ax_hist.axvline(median_val, color="black", linestyle="-", linewidth=1.5, label="Median")

    ax_hist.legend()
    ax_hist.set(title=f"Distribution of {feature}", ylabel="Count", xlabel=feature)
    plt.tight_layout()
    plt.show()

# ============================================================
# 4. Generate Distributions for Key Fatigue Variables
# ============================================================
fatigue_features = ["Sa", "Sm", "Ta", "Tm", "Nexp"]

for feature in fatigue_features:
    if feature in df_refined.columns:
        print(f"\nPlotting distribution for: {feature}")
        histogram_boxplot(df_refined, feature, kde=True)
    else:
        print(f"Feature '{feature}' not found in dataset.")

# ============================================================
# 5. Crack Occurrence Summary (if available)
# ============================================================
if "crack" in df_refined.columns:
    print("\nPlotting crack occurrence distribution...")
    labeled_barplot(df_refined, "crack", perc=True)
else:
    print("Column 'crack' not found — skipping crack plot.")
```

Refined dataset loaded successfully.
Shape: (133, 11)
Columns: ['Sm', 'Tm', 'Sa', 'Ta', 'Nexp', 'crack', 'Unnamed: 6', 'Unnamed: 7', 'Legend', 'Unnamed: 9', 'original_row']

Plotting distribution for: Sa


Plotting distribution for: Sm


Plotting distribution for: Ta


Plotting distribution for: Tm


Plotting distribution for: Nexp


Plotting crack occurrence distribution...

#### Nexp vs loads

```
# ============================================
# Fatigue Life vs. Stress Components Visualization
# Using Cleaned Refined Dataset
# ============================================

# Visual theme
sns.set_theme(style="whitegrid", context="talk")

# Path to cleaned fatigue dataset
OUT_REPORT = "/content/gdrive/My Drive/steel samples/Manuscript#3/FatigueDataS355_cleaned_133.xlsx"

# Load the cleaned dataset
df1 = pd.read_excel(OUT_REPORT)

def plot_nexp_vs_loads_from_columns(
    df,
    value_col="Nexp",
    load_cols=("Sm", "Tm", "Sa", "Ta"),
    active_threshold=0,    # keep rows where load column value > threshold
    agg="median",
    log_scale=True,
    top_n=10,
    show_percent=True
):
    """
    Generate a comparative bar plot showing the aggregated (mean or median)
    fatigue life (Nexp) associated with different stress components.

    Parameters:
        df              : pandas DataFrame containing fatigue data
        value_col       : str, column containing fatigue life (default: 'Nexp')
        load_cols       : tuple, stress component columns (default: Sm, Tm, Sa, Ta)
        active_threshold: float, filter out inactive loads below this threshold
        agg             : str ('mean' or 'median'), aggregation function
        log_scale       : bool, whether to display Nexp on log scale
        top_n           : int, maximum number of loads to display
        show_percent    : bool, whether to show percentage of total on bars
    """

    # Check required columns
    missing = [c for c in [value_col, *load_cols] if c not in df.columns]
    if missing:
        raise ValueError(f"Missing column(s) in dataframe: {missing}")

    # Melt to long format
    long = df.melt(
        id_vars=[value_col],
        value_vars=list(load_cols),
        var_name="load",
        value_name="load_value"
    )

    # Keep only active loads (above threshold)
    long = long[long["load_value"] > active_threshold].copy()

    # Choose aggregation function
    agg_func = agg if callable(agg) else {"mean": "mean", "median": "median"}.get(agg, "median")

    # Aggregate Nexp by load type
    g = long.groupby("load", as_index=False)[value_col].agg(agg_func)

    # Determine order based on sample frequency
    order = long["load"].value_counts().head(top_n).index.tolist()
    g = g.set_index("load").loc[order].reset_index()

    # Plot
    plt.figure(figsize=(9, 5))
    ax = sns.barplot(data=g, x="load", y=value_col, order=order, palette="viridis")

    # Style
    ax.set_xlabel("Stress Component")
    ax.set_ylabel(f"{value_col} ({agg_func})")
    title = f"Fatigue Life ({value_col}) vs. Stress Components — {agg_func}"
    if log_scale:
        ax.set_yscale("log")
        title += " (log scale)"
    ax.set_title(title, pad=25)
    sns.despine()

    # Add value and percentage labels
    total = g[value_col].sum()
    for p, v in zip(ax.patches, g[value_col].values):
        if np.isnan(v) or v <= 0:
            continue
        x = p.get_x() + p.get_width() / 2
        y = p.get_height()
        label = f"{v:,.2g}"
        if show_percent:
            pct = 100 * v / total if total > 0 else 0
            label = f"{label}\n({pct:.1f}%)"
        ax.annotate(label, (x, y), ha="center", va="bottom", fontsize=9, xytext=(0, 3), textcoords="offset points")

    plt.tight_layout()
    plt.show()
    return ax


# ---------- Execute the function on the cleaned dataset ----------
ax = plot_nexp_vs_loads_from_columns(
    df1,
    value_col="Nexp",
    load_cols=("Sm", "Tm", "Sa", "Ta"),
    active_threshold=0,    # filter inactive stress values
    agg="median",
    log_scale=True,
    top_n=10,
    show_percent=True
)
```

### Observation:
The plot compares median fatigue life (Nexp, log scale) across four stress components (Sa, Ta, Sm, Tm). Medians increase Sa < Ta < Sm < Tm (≈
3.8
×
10
5
 →
6.0
×
10
5
), implying mean stresses (Sm, Tm) are associated with substantially longer central lifetimes than amplitude terms. Percent annotations indicate relative contribution shares, with Sm and Tm contributing most. Interpretation: mean stress components appear to exert greater influence on central fatigue life in this cohort, suggesting Sm/Tm are important predictors in log‑scale S–N modelling. Caveats: medians mask within‑group variability and sample sizes/confidence intervals are not shown, so inferential testing and multivariable modelling are required to confirm significance.

### General Insights
The chart compares fatigue life (Nexp) across four distinct load types: Sa, Ta, Sm, and Tm, using their median values.

The logarithmic scale on the y-axis emphasizes differences in fatigue life even when values are relatively close.

```
import itertools
import math
import os

import numpy as np
import pandas as pd
import seaborn as sns
import matplotlib.pyplot as plt

# -----------------------------
# 1. Visualization setup
# -----------------------------
sns.set_theme(style="whitegrid", context="talk")

# -----------------------------
# 2. Utility functions
# -----------------------------
def _best_grid(n):
    """Return rows, cols for a near-square grid layout."""
    cols = math.ceil(math.sqrt(n))
    rows = math.ceil(n / cols)
    return rows, cols

def _combine_columns(df, cols, method="sum", weights=None):
    """Combine multiple stress columns using sum, norm, or weighted sum."""
    X = df[list(cols)].to_numpy(dtype=float)
    if method == "sum":
        return pd.Series(X.sum(axis=1), index=df.index, name="+".join(cols))
    elif method == "norm":
        return pd.Series(np.linalg.norm(X, axis=1), index=df.index, name="||" + "+".join(cols) + "||")
    elif method == "weighted":
        if not weights:
            raise ValueError("weights dict required for method='weighted'")
        w = np.array([weights.get(c, 1.0) for c in cols], dtype=float)
        return pd.Series(X.dot(w), index=df.index, name="w·(" + "+".join(cols) + ")")
    else:
        raise ValueError(f"Unknown combination method: {method}")

def _annotate_corr(ax, x, y):
    """Add Pearson correlation coefficient to each subplot."""
    m = np.isfinite(x) & np.isfinite(y)
    if m.sum() < 3:
        return
    r = np.corrcoef(x[m], y[m])[0, 1]
    ax.text(
        0.02, 0.98,
        f"r = {r:.2f}",
        transform=ax.transAxes,
        ha="left", va="top",
        fontsize=10,
        bbox=dict(boxstyle="round,pad=0.2", fc="white", ec="0.8", alpha=0.9)
    )

# -----------------------------
# 3. Main plotting function
# -----------------------------
def plot_nexp_vs_loads_and_combos(
    df,
    value_col="Nexp",
    load_cols=("Sm", "Tm", "Sa", "Ta"),
    methods=("sum", "norm"),      # combination methods
    combo_sizes=(2, 3, 4),        # size of load combinations
    log_y=True,                   # log-scale for fatigue life
    active_threshold=None,        # filter zero or inactive stresses
    annotate_corr=True,
    save=False,
    out_dir="nexp_plots"
):
    # Validate input
    missing = [c for c in (value_col, *load_cols) if c not in df.columns]
    if missing:
        raise ValueError(f"Missing column(s) in dataframe: {missing}")

    y = df[value_col].astype(float)

    # --- Individual load plots ---
    n = len(load_cols)
    rows, cols = _best_grid(n)
    fig, axes = plt.subplots(rows, cols, figsize=(5 * cols, 4 * rows), squeeze=False)
    axes = axes.flatten()

    for i, col in enumerate(load_cols):
        ax = axes[i]
        x = df[col].astype(float)
        mask = np.isfinite(x) & np.isfinite(y)
        if active_threshold is not None:
            mask &= x > active_threshold

        sns.regplot(
            x=x[mask], y=y[mask], ax=ax,
            ci=None,
            scatter_kws=dict(s=28, alpha=0.8),
            line_kws=dict(color="C1")
        )

        ax.set_title(f"{value_col} vs {col}", pad=20)
        ax.set_xlabel(col)
        ax.set_ylabel(value_col)
        if log_y:
            ax.set_yscale("log")
        if annotate_corr:
            _annotate_corr(ax, x.to_numpy(), y.to_numpy())

    # Hide unused subplots
    for j in range(i + 1, len(axes)):
        axes[j].axis("off")

    plt.tight_layout()
    if save:
        os.makedirs(out_dir, exist_ok=True)
        fig.savefig(os.path.join(out_dir, f"{value_col}_vs_each_load.png"), dpi=150, bbox_inches="tight")
    plt.show()

    # --- Combined load plots ---
    for r in combo_sizes:
        for combo in itertools.combinations(load_cols, r):
            for method in methods:
                x = _combine_columns(df, combo, method=method)
                mask = np.isfinite(x) & np.isfinite(y)
                if active_threshold is not None:
                    mask &= x > active_threshold
                if mask.sum() < 3:
                    continue

                fig, ax = plt.subplots(figsize=(6.5, 4.8))
                sns.regplot(
                    x=x[mask], y=y[mask], ax=ax,
                    ci=None,
                    scatter_kws=dict(s=28, alpha=0.8),
                    line_kws=dict(color="C1")
                )
                title = f"{value_col} vs {method}({', '.join(combo)})"
                ax.set_title(title, pad=25)
                ax.set_xlabel(f"{method} of {', '.join(combo)}")
                ax.set_ylabel(value_col)
                if log_y:
                    ax.set_yscale("log")
                if annotate_corr:
                    _annotate_corr(ax, x.to_numpy(), y.to_numpy())

                plt.tight_layout()
                if save:
                    os.makedirs(out_dir, exist_ok=True)
                    safe_combo = "_".join(combo)
                    fig.savefig(
                        os.path.join(out_dir, f"{value_col}_vs_{method}_{safe_combo}.png"),
                        dpi=150,
                        bbox_inches="tight"
                    )
                plt.show()

# -----------------------------
# 4. Load your cleaned dataset
# -----------------------------
FILE_PATH = "/content/gdrive/My Drive/steel samples/Manuscript#3/FatigueDataS355_cleaned_133.xlsx"

if not os.path.exists(FILE_PATH):
    raise FileNotFoundError(f"File not found: {FILE_PATH}")

df_clean = pd.read_excel(FILE_PATH)

# -----------------------------
# 5. Run visualization
# -----------------------------
plot_nexp_vs_loads_and_combos(
    df_clean,
    value_col="Nexp",
    load_cols=("Sm", "Tm", "Sa", "Ta"),
    methods=("sum", "norm"),
    combo_sizes=(2, 3, 4),
    log_y=True,
    active_threshold=0,
    annotate_corr=True,
    save=False
)
```

Graph: X-axis: The norm of Sm, Tm, Sa, Ta,
* Interpretation
As the combined norm of the stress vector increases, the fatigue life tends to decrease—but the relationship isn’t strong. This implies:

The norm of the load vector does affect fatigue, but isn’t the dominant predictor.

There may be scatter due to other influential factors: specimen variability, residual stress, load sequence effects, microstructure, etc

### Bivariate Analysis

#### Correlation Check

```
# ================================================================
# Title: Correlation Heatmap between Stress Components and Fatigue Life
# Description:
#   This script reads the cleaned fatigue dataset, extracts key stress
#   parameters and the experimental fatigue life (Nexp), computes their
#   correlation matrix, and visualizes it as a heatmap. The goal is to
#   analyze how different stress components interact with fatigue life
#   before model fitting.
# ================================================================

import pandas as pd
import seaborn as sns
import matplotlib.pyplot as plt
import numpy as np
import os

# ------------------------------------------------------------
# 1. Define cleaned file path (updated once, used across scripts)
# ------------------------------------------------------------t
OUT_REPORT = "/content/gdrive/My Drive/steel samples/Manuscript#3/FatigueDataS355_cleaned_133.xlsx"

# ------------------------------------------------------------
# 2. Load dataset safely
# ------------------------------------------------------------
if not os.path.exists(OUT_REPORT):
    raise FileNotFoundError(f"File not found at: {OUT_REPORT}\nCheck the path and filename.")
else:
    df1 = pd.read_excel(OUT_REPORT)
    print("Data loaded successfully from cleaned file.")

# ------------------------------------------------------------
# 3. Define relevant columns
# ------------------------------------------------------------
focus_cols = ["Sm", "Tm", "Sa", "Ta", "Nexp"]
focus_cols = [col for col in focus_cols if col in df1.columns]

# ------------------------------------------------------------
# 4. Compute and plot correlation matrix
# ------------------------------------------------------------
if focus_cols:
    corr_matrix = df1[focus_cols].corr().round(2)

    plt.figure(figsize=(8, 6))
    sns.heatmap(
        corr_matrix,
        annot=True,
        vmin=-1,
        vmax=1,
        cmap="Spectral",
        fmt=".2f",
        linewidths=0.5,
        cbar_kws={"shrink": 0.8}
    )
    plt.title("(a)  Correlation Matrix: Sm, Tm, Sa, Ta, Nexp", fontsize=14)
    plt.show()
```

Data loaded successfully from cleaned file.

**Observations**

The correlation matrix (Figure 2a) and the bar chart of correlations with Nexp (Figure 2b) reveal the following insights:

*   **Strongest link:** A pronounced negative association (−0.85) driven by the test design is observed between Sa and Ta.
*   **Moderate effects:** Midrange correlations are observed for Sm–Tm (0.37) and Sm–Ta (−0.40).
*   **Minimal direct influence on life:** The Pearson correlation coefficients between any single stress component (Sm, Tm, Sa, Ta) and fatigue life (Nexp) are very weak, hovering near zero (|r| ≤ 0.15). This reinforces that fatigue life prediction requires combined loading descriptors rather than single component stresses.

**Modelling implications:** The high collinearity between Sa and Ta risks inflating coefficient variance and instability in linear models. The weak univariate correlations with Nexp indicate the need for multivariable, transformed, interaction, or non-linear models rather than simple linear regressions for accurate fatigue life prediction.

**Recommended actions:** Inspect pairwise scatterplots and residuals; compute VIFs; model on Y = log10(Nexp) and test sensitivity to including Sa or Ta; consider partial-effect estimates; apply dimensionality reduction, physically motivated composite stress metrics, or regularized regression to mitigate multicollinearity.

```
import matplotlib.pyplot as plt
import seaborn as sns
import pandas as pd

# Assuming corr_matrix from cell w1DaETJFJCVK is available
# If not, you would need to recalculate it:
# OUT_REPORT = "/content/gdrive/My Drive/steel samples/Manuscript#3/FatigueDataS355_cleaned_133.xlsx" # Or your cleaned data path
# df1 = pd.read_excel(OUT_REPORT) # Or pd.read_csv depending on your cleaned file format
# focus_cols = ["Sm", "Tm", "Sa", "Ta", "Nexp"]
# corr_matrix = df1[focus_cols].corr().round(2)


# Extract correlations with Nexp (excluding Nexp itself)
corr_with_nexp = corr_matrix['Nexp'].drop('Nexp').sort_values(ascending=False)

# Create the bar chart
plt.figure(figsize=(8, 6))
ax = sns.barplot(x=corr_with_nexp.index, y=corr_with_nexp.values, palette="viridis")

# Add correlation values on top of bars
for i, v in enumerate(corr_with_nexp.values):
    ax.text(i, v + 0.01 * np.sign(v), f"{v:.2f}", ha='center', va='bottom' if v > 0 else 'top')


plt.title('(b)  Pearson Correlation Coefficients with Nexp', fontsize=14)
plt.xlabel('Stress/Mean Component', fontsize=12)
plt.ylabel('Pearson Correlation Coefficient', fontsize=12)
plt.ylim(-1, 1) # Set y-axis limits for correlation
plt.axhline(0, color='grey', lw=0.8) # Add a line at zero for reference
plt.tight_layout()
plt.show()
```

**Observations**

The matrix reports Pearson correlations between Sm, Tm, Sa, Ta, and Nexp; diagonal = 1.00.

Strong negative correlation between Sa and Ta (r = −0.85); moderate negative Sm–Ta (r = −0.40); moderate positive Sm–Tm (r = +0.37).

Nexp shows very weak zero‑order correlations with all stress components (|r| ≤ 0.12).

Modelling implications: high collinearity (Sa↔Ta) risks inflating coefficient variance and instability; weak univariate correlations with Nexp indicate the need for multivariable, transformed, interaction, or non‑linear models rather than simple linear regressions.

Recommended actions: inspect pairwise scatterplots and residuals; compute VIFs; model on Y = log10(Nexp) and test sensitivity to including Sa or Ta; consider partial‑effect estimates; apply dimensionality reduction, physically motivated composite stress metrics, or regularized regression to mitigate multicollinearity.

### Colab-Based Fatigue Life Diagnostics Using the Sines-Basquin Model

###Description

This Code designed to analyze and visualize the predictive performance of a Sines-Basquin fatigue model using experimental steel fatigue data. It is fully compatible with Google Colab and can automatically locate and load the required dataset from Google Drive.

```
# -----------------------------
# Full Colab-ready Fatigue Diagnostics Script
# -----------------------------
import numpy as np
import pandas as pd
import matplotlib.pyplot as plt
import seaborn as sns
import statsmodels.api as sm
from statsmodels.stats.stattools import durbin_watson
import os

sns.set_theme(style="whitegrid")

# -----------------------------
# Mount Google Drive (force remount if already mounted)
# -----------------------------
from google.colab import drive
